Repository: panyue1359/Pract_work

# Pract_work
The toolkit, developed with Logseq, is structured as a diary with navigation pages. The diary is formatted with a header followed by body text, while the navigation pages are split and expanded in accordance with the number of backlinks.

使用Logseq创建的工具箱, 按照日记加导航页面组织。日记格式为大标题接正文，导航页根据反向链接的数量分裂生长。

File: logseq/bak/pages/金相制备与观察/2022-12-08T09_23_29.541Z.Desktop.md
- ## 文字操作步骤
- 镶嵌：试样放中间->摇到底->倒镶嵌粉至快满->放压块->盖盖->摇上来到压力灯亮->升温到135计时10分钟，显示out则上力->取件
  collapsed:: true
	- #+BEGIN_IMPORTANT
	  取件时可能爆出，垫毛巾压住盖子，往上摇，听到响声后再打开盖
	  #+END_IMPORTANT
	- #+BEGIN_IMPORTANT
	  镶嵌样不致密及其他问题，见 [金相热镶嵌见解 | Struers.com](https://www.struers.com/zh-CN/Knowledge/Mounting/Hot-mounting#hotmountinghowto)
	  #+END_IMPORTANT
- 研磨抛光
	- #+BEGIN_NOTE
	  操作指导
	  #+END_NOTE
		- [全国大学生金相技能大赛](http://www.mse-cn.com/)
		- LECO制样指南：[METALLOGRAPHY PRINCIPLES AND PROCEDURES - 豆丁网](https://www.docin.com/p-595382378.html)
		- 根据材料软硬选择研磨流程，参考[Metallographic CLASS Procedures - Chart](https://www.metallographic.com/Metallographic-Preparation-Procedures/Applications.htm)，[Methods by Material - Buehler - Metallography Equipment & Supplies for Sample Preparation](https://www.buehler.com/solutions/buehler-solutions/methods-by-material/))
	- #+BEGIN_NOTE
	  缺陷分析
	  #+END_NOTE
		- 研磨抛光问题分析：[金相研磨和抛光见解 | Struers.com](https://www.struers.com/zh-CN/Knowledge/Grinding-and-polishing#)
		- [博文_quantimet720金相技术_新浪博客](http://blog.sina.com.cn/s/articlelist_1732474030_0_1.html)
- 金相浸蚀
	- #+BEGIN_NOTE
	  浸蚀剂选择
	  #+END_NOTE
		- 数据库：[Pace Technology - Etchant Database](https://database.metallographic.com/pace-etchant.php)
		- 高熵合金
			- 10 mL HCL + 10 mL HF+ 10 mL HNO3+ 10 mL H2O
			  collapsed:: true
				- >Wang B, Huang X, Fu A, et al. Serration Behavior and Microstructure of High Entropy Alloy CoCrFeMnNi Prepared by Powder Metallurgy[J]. Materials Science and Engineering: A, 2018, 726: 37–44.
			- 硝酸：氢氟酸：水＝1：2：10，浓硝酸+氢氟酸没有用，不要尝试。
- ## 注意事项
- 研磨抛光
	- 抛光前清理玻璃板，砂纸用水冲洗干净两面
	- 用拇指和中指夹住试样打磨，不放食指
	- 如果磨歪，保持一个方向，改变中指按在试样上的位置
	- 不同标准磨料粒度对照表
		- ![磨料粒度](https://gimg2.baidu.com/image_search/src=http%3A%2F%2Fi02.c.aliimg.com%2Fimg%2Fibank%2F2014%2F728%2F982%2F1774289827_1220580697.jpg%3F__r__%3D1414418861059&refer=http%3A%2F%2Fi02.c.aliimg.com&app=2002&size=f9999,10000&q=a80&n=0&g=0n&fmt=auto?sec=1654844757&t=c34c1564dfbadc886b937d8b5a1d21dc)
- 显微镜：如果500倍没有画面，其他倍数正常，可能是没有开摄像头-自动曝光
