Repository: panyue1359/Pract_work

# Pract_work
The toolkit, developed with Logseq, is structured as a diary with navigation pages. The diary is formatted with a header followed by body text, while the navigation pages are split and expanded in accordance with the number of backlinks.

使用Logseq创建的工具箱, 按照日记加导航页面组织。日记格式为大标题接正文，导航页根据反向链接的数量分裂生长。

File: pages/材料信息学.md
别名:: materials informatics

- # C
- 材料领域数据库
  collapsed:: true
	- Materials Project database
	- MatNavi（日本国立材料科学研究院）数据库
	- [各种计算相关数据库汇总 - 成都天玑算科技有限公司的文章 - 知乎](https://zhuanlan.zhihu.com/p/424136333)
- # G
- 工具集合
  collapsed:: true
	- ## 软件
	- 检索词：Materials Design AND Machine Learning AND software
	  collapsed:: true
		- Rapid Materials Design by Machine Learning，相关文章在Int. J. Refract. Met. Hard. Mater.上，2022 in press，[期刊官网](https://www.sciencedirect.com/journal/international-journal-of-refractory-metals-and-hard-materials)未找到文章
	- 检索词：High entropy alloys AND software
	  collapsed:: true
		- ((62aacb89-0f8f-4f73-8627-3212c688ecc8))：基于MATLAB的高熵合金参数计算软件 Martin P, Madrid-Cortes C E, Cáceres C, et al. HEAPS: A User-Friendly Tool for the Design and Exploration of High-Entropy Alloys Based on Semi-Empirical Parameters[J]. Computer Physics Communications, 2022, 278: 108398.，代码地址 https://github.com/pmartinsl/HEAPS
		  id:: 62af1298-903d-42cc-95e4-f2deb8b0b82b
	- ## 代码库
	  collapsed:: true
		- ((12723764-b137-4fbd-8029-d0c7b36d0e4a))
	- [[MAST-ML]]
	- [Innovative Materials Science via Machine Learning](https://onlinelibrary.wiley.com/doi/epdf/10.1002/adfm.202108044)
	- ## 数据采集
	  collapsed:: true
		- [[机器学习]]
	- [高温合金数据自动抽取流水线](http://superalloydigger.mgedata.cn/#/home)
	  collapsed:: true
		- [第五届材料基因工程高层论坛官网](http://www.formge.cn/forum/)->[材料基因工程专用数据库](https://www.mgedata.cn/)->[材料科技文献文本挖掘系统](https://www.mgedata.cn/paper_entry/#/)->
	- [automatminer](https://hackingmaterials.lbl.gov/automatminer/)
	  id:: b2adGinGD
	  id:: 08586262-2c91-4140-bad9-614621d61d93
	  collapsed:: true
		- 可以比较方便地调取 [Materials Project database](https://www.materialsproject.org)中的数据，原文[Matminer: An open source toolkit for materials data mining - ScienceDirect](https://www.sciencedirect.com/science/article/pii/S0927025618303252?via%3Dihub)
		  id:: fcde1c31-9217-4fbf-a9fd-c82ce1b14951
	- Magpie：数据预处理
	  id:: 307780d9-946e-49e2-96c4-d7d8837e3ada
	  collapsed:: true
		- [A general-purpose machine learning framework for predicting properties of inorganic materials | npj Computational Materials](https://www.nature.com/articles/npjcompumats201628#MOESM37)
	- pymatgen：与模拟计算结合，可方便地从Materials Projects调取数据 [Introduction — pymatgen 2022.4.26 documentation](https://pymatgen.org/)
	- ## 模拟计算
	  id:: 626a6929-0100-4def-a3e2-67ed96ed0ca7
	- 晶体相场模拟软件：Microstructure Intelligent Design，相关文章在X. Shuai, Y. Kong, Y Du et al., J Mater. Sci. Technol., revised (2021)和G. Zhang, Y. Du et al., Phys. Rev. E, 100 (2019) 0-042124
	- 热物性计算软件：CALTPP，CALculation of ThermoPhysical Properties，相关文章在Y. Liu(刘钰玲), Y. Du et al., J. Mater. Sci. Technol., 42 (2020) 229-240.
- # K
- 科学智能
  id:: 6391ad15-1a2b-4dcf-883a-7190709d124e
  collapsed:: true
	- ## 信息检索
	- 中文检索词：科学机器学习, 基于物理信息的机器学习, 受物理启发的机器学习, 物理信息驱动的机器学习
	- 英文检索词：AI for Science, AI4Science, SciML, Physics-Informed Model Discovery
	- [ai for science值得研究研究吗？有研究前景不？ - 知乎](https://www.zhihu.com/question/547902474/answer/2768931510)
	- [AI for Science-哔哩哔哩_Bilibili](https://search.bilibili.com/all?keyword=AI%20for%20Science&from_source=webtop_search&spm_id_from=333.788&search_source=5)
	- DeepModeling社区：[deepmodeling/community: DeepModeling community content](https://github.com/deepmodeling/community)、[DeepModeling的个人空间_哔哩哔哩_bilibili](https://space.bilibili.com/626179751/)
	- [机器之心synced的个人空间_哔哩哔哩_bilibili](https://space.bilibili.com/73414544/channel/seriesdetail?sid=2146185)
	- [国内有哪些计算化学和机器学习结合的课题组？ - 知乎](https://www.zhihu.com/question/450152382)
	- ## 工具
	- SciML: 科学机器学习库 [SciML: Open Source Software for Scientific Machine Learning, Physics-Informed AI, and Differentiable Programming](https://sciml.ai/)、[MindSpore AI科学计算系列（3）：SciML分析 - 知乎](https://zhuanlan.zhihu.com/p/392470523?utm_campaign=&utm_medium=social&utm_oi=903663640190803968&utm_psn=1581573721030184960&utm_source=cn.ticktick.task)
	- ## 研究内容
	  id:: 63881bbd-96f7-4289-97ce-98b88d1e7124
	- “模型大部分是深度学习，研究对象大部分为PDE (偏微分方程)” [Physics-informed相关知识总结（自用） - Bentoo的文章 - 知乎](https://zhuanlan.zhihu.com/p/447798121)
	- ((63cb9b12-19e7-4ca1-8ecf-02625792afb5))
- 可解释
  collapsed:: true
	- ## 信息检索
	  id:: 639590ec-2afe-4142-8110-d524d3408c10
	- 英文：(XAI OR interpretability OR explainable OR explainability OR transparent) AND materials AND machine learning
	- 中文：可解释性 AND 材料 AND 机器学习
	- Science Direct：[Title, abstract, keywords((interpretability OR explainable OR explainability OR transparent) AND materials AND machine learning) - Search | ScienceDirect.com](https://www.sciencedirect.com/search?tak=%28interpretability%20OR%20explainable%20OR%20explainability%20OR%20transparent%29%20AND%20materials%20AND%20machine%20learning)
	- WoS：[(interpretability OR explainable OR explainability OR transparent) AND materials AND machine learning (主题) – 742 – 所有数据库](https://www.webofscience.com/wos/alldb/summary/884519b7-8f84-447f-ada0-41422da61bac-64d86d77/relevance/1)
	- 知网专业检索： SU%='可解释' * '材料' * '机器学习'
	- ## 符号回归-人类可理解的公式
	  id:: 63959425-0aa8-4bce-bb10-b6e5accb64bb
	- Schmidt等[@Schmidt2009]使用符号回归方法，从少量实验记录中学习到物理规律。介绍文章 [如果有第谷的数据，现在的机器学习，深度学习有办法学出开普勒三定律吗？ - 王立武的回答 - 知乎](https://www.zhihu.com/question/54349241/answer/149438152)
	  一个商业符号回归软件 [Nutonian | DataRobot AI Cloud Platform](https://www.datarobot.com/nutonian/?redirect_source=nutonian.com)，案例 [Eureqa - Software to Replace Scientists](https://singularityhub.com/2009/12/17/eureqa-software-to-replace-scientists/)
- # N
- 逆向设计
  collapsed:: true
	- 英文检索词：inverse design
	- 根据性能找结构，根据结构找成分和工艺 [@jainInverseMethodsMaterial2014][@rickmanMaterialsInformaticsAtomiclevel2019]
	- 生成对抗网络（GAN）和 变分自编码器（VAE）
	  id:: vEAShcEqU
	  id:: a2741b75-fdad-4077-a51a-e7ad615ea313
		- 使用编码器降维，在降维后的空间正向寻优，然后通过解码器还原。相当于一个三角形，原先是在一条边的两端往返，现在是经过一个顶点往返。
- # W
- 维度灾难
  id:: 6389d38a-647f-4a6b-9854-42f32e961039
  collapsed:: true
	- 英文检索词：CoD
	- 所使用的特征可分为元素基本性质、热力学参数、第一性原理计算参数和物理冶金参数四类[@Li2021c]，如果特征数量大于20则可能需要降维。

File: pages/材料实验.md
# J
- 加工与制备
  id:: 65a0ff36-4b0e-4f0e-a963-0ae3e6b0c6b9
- # S
- 测试表征技术
  id:: 642d4509-42f4-495c-b1ed-f85789c8aaee

File: pages/材料测试与表征.md
filters:: {"模板" false}

- [[电弧熔炼]]
- 配料
  collapsed:: true
	- #+BEGIN_NOTE
	  原子比和质量比互换
	  #+END_NOTE
		- 計る君软件
		  collapsed:: true
			- 計る君/安装
			  collapsed:: true
				- [质量百分数和原子百分数换算软件 - 材料综合 - 材料物理 - 小木虫论坛-学术科研互动平台](http://muchong.com/t-13363444-1)
			- 計る君/基础
			  collapsed:: true
				- 全名 秤量計算 for win95 計る君
				- 选择元素->选择模式->输入质量比或原子比->在Sum行输入总质量->点击“print”->“Store”->点击“Edit”->“Edit...”，可重复多次一并输出
				- 复制后粘贴到 [Table Convert Online - Make it easier to work with tables](https://tableconvert.com/)转换为表格格式
				- 在页面底部复制转换好的表格
			- 計る君/问题
			  collapsed:: true
				- 显示乱码
				  collapsed:: true
					- 先安装转区软件Locale Emulator [转区工具Locale Emulator的使用 - 哔哩哔哩](https://www.bilibili.com/read/cv6506213/)
					- 右键图标->Locale Emulator->以此程序配置运行->建立快捷方式，以后用该快捷方式打开即可
		- HEAPS (The High-Entropy Alloys Predicting Software)
		  collapsed:: true
			- 文章：[HEAPS: A user-friendly tool for the design and exploration of high-entropy alloys based on semi-empirical parameters - ScienceDirect](https://www.sciencedirect.com/science/article/pii/S0010465522001175)
			- MATLAB源代码：[pmartinsl/HEAPS: The High-Entropy Alloys Predicting Software (HEAPS) project](https://github.com/pmartinsl/HEAPS)
			- 编译后可执行程序：[百度网盘链接](https://pan.baidu.com/s/1CZfxMI9eMqGCohq66ERshQ ) 提取码 muly （如果电脑上没有安装MATLAB，需要安装MATLAB Runtime R2022a (9.12) [MATLAB Runtime - MATLAB Compiler - MATLAB](https://ww2.mathworks.cn/products/compiler/matlab-runtime.html)）
	- #+BEGIN_IMPORTANT
	  小数点后几位难以配准
	  #+END_IMPORTANT
		- 蒂姆北京新材料，3*3 Fe颗粒0.167g每个
		- 蒂姆北京新材料，3*3 Ni颗粒0.189g每个
		- 蒂姆北京新材料，Al颗粒0.44g每个
		- 蒂姆北京新材料，3*3 Ti颗粒0.124g每个
		- 配料时如果超过预期值，先随便选一个拿起来看一下质量减小到多少，以此为基准拿起剩下的，高于基准的颗粒放一边，低于基准的颗粒放另一边，然后保留高于基准和接近基准的颗粒，替换远低于基准的颗粒。用当前质量减去目标质量再除以待替换的颗粒数量，得到平均替换每个颗粒的预期减少量。替换时，先拿出被替换的颗粒放在一边，然后从原料袋里取出一个放在天平上，如果达不到预期值就放回
- 真空箱抽真空：开氩气->接通小仓（开关柄顺着管就是接通这根管）->抽小仓到-0.06->充氩气接近0->戴手套打开两个仓之间的玻璃门
  collapsed:: true
  :LOGBOOK:
  CLOCK: [2022-06-22 Wed 16:46:50]
  :END:
	- #+BEGIN_IMPORTANT
	  如果气压表走了一段停了，可能是真空泵气管打弯了
	  #+END_IMPORTANT
- [[金相制备与观察]]
  :LOGBOOK:
  CLOCK: [2022-06-22 Wed 16:46:47]
  :END:
- 透射试样制备
  collapsed:: true
  :LOGBOOK:
  CLOCK: [2022-06-22 Wed 16:46:52]
  :END:
	- 磨掉上一道砂纸的痕迹最多消耗20微米。如果目标是50，应该用最粗的砂纸磨到70。
	- 做一个镶嵌块，用502胶粘着试样在抛光盘上，用P80砂纸磨到较薄
	- 用橡皮拖着试样在P80砂纸上磨到100μm以下，然后用P1200砂纸裹着玻璃片在P800砂纸上打磨到50μm以下。
	- 磨透射不要加水，否则打滑。磨到薄片曲翘变形以后，用手指交叉磨。具体是先用食指和中指按住一条对角线磨光，然后食指按住另一个对角线磨光，交叉进行。
- 硬度测试
  collapsed:: true
  :LOGBOOK:
  CLOCK: [2022-06-22 Wed 16:46:53]
  :END:
	- 看墙上的说明
	- 使用前把两条线对齐但留一点缝隙按Clear
	- 冬天可能因为静电导致机器重启，需要戴手套操作
	- collapsed:: true
	  #+BEGIN_NOTE
	  测试前的打磨程度
	  #+END_NOTE
		- 有人认为试样表面不平整会影响测试结果的准确性，至少应该抛光 [【求助】请教显微硬度测试问题 - 金属 - 交流互助 - 小木虫论坛-学术科研互动平台](http://muchong.com/t-3043774-1)
		- 表面变形层会导致测试值偏高，抛光后残留的变形层影响不大
		  collapsed:: true
			- >秦芳. 影响显微硬度测试值的几个主要问题[J]. 材料工程, 1997(06): 39–41.
		- 建议每次测试前使用标准硬度块计算相对系统误差（测量值平均值与真实值只差除以真实值），然后对测量值进行修正
		  collapsed:: true
			- >秦芳. 影响显微硬度测试值的几个主要问题[J]. 材料工程, 1997(06): 39–41.
	- collapsed:: true
	  #+BEGIN_NOTE
	  载荷确定
	  #+END_NOTE
		- “众所周知，在显微硬度试验中，负荷与压痕之间是不遵守几何相似定理的，通常认为显微硬度值随试验负荷的减小而增大，但在贵金属材料中却恰恰相反，即硬度值在小负荷时随负荷的减小而减小。”
		  collapsed:: true
			- >秦芳. 影响显微硬度测试值的几个主要问题[J]. 材料工程, 1997(06): 39–41.
- 线切割
  collapsed:: true
  :LOGBOOK:
  CLOCK: [2022-06-22 Wed 16:46:54]
  :END:
	- 高火水（高频、碰火花、打开水），停机关(电脑暂停加工、电机、停机器)
	- 快切断时关闭水流，防止试样被水冲走
	- 停机时停到滚筒中间更安全
	- 注意观察Y轴变化，变化特别慢就停下来，有可能是没开高频
	- 用完后把丝拉远
	- [机床维修视频,机床操作视频,机床使用视频 - Powered by Discuz!](https://www.cnc51.cn/forum-61-1.html)
	- 换丝操作
	  collapsed:: true
		- 拿出丝盘、小改锥、大改锥、摇把、剪子和紧丝器。
		- 拿走罩子，拿来垃圾桶，把缠在上面的丝拆下来。
		- 插上摇把往前摇，使储丝桶右边的痕迹对准上导轮，固定丝盘。把丝从滚筒下面穿出，从上面返回储丝桶并用螺钉固定。
		- 丝盘横放，用大改锥穿过丝盘中间的孔，压在台子边缘上。竖着放丝盘在上丝过程中丝容易抖动导致叠丝。
		- 往后摇摇把上丝，到左侧痕迹处，用螺钉固定。
		- 紧丝：检查丝是否嵌入前面的两个导轮里，用紧丝器挑紧钼丝，往前摇摇把，同时逐渐抬高紧丝器，注意快摇到右侧时速度要减慢。
		- 把摇把放在槽中把丝搭在上面，松开右侧螺钉同时把丝拉紧，重新用螺钉固定。
		- 利用丝的弹性把丝放入导轮。然后调节一侧行程开关，调好把储丝桶移动到中间，开机测试。
- 打磨轧制试样
  collapsed:: true
  :LOGBOOK:
  CLOCK: [2022-06-22 Wed 16:46:55]
  :END:
	- 线切割切好两面，保存好两侧薄片，待用。
	- 80目砂纸对折，一片装在抛光机上。调整转向，左手持样则逆时针转，右手拿一个薄片顶住，左手用力。拿起来看会发现一半明显变亮，另一半变化不大，说明用力不均。把左手手指向变化不大的一侧移动，再次用力，有所改善。
	- 把样沿半径方向放，痕迹重的一侧在边缘，两手并排持样，同时用力向后刮，右手更用力。如果发现中间有棱，先观察两头是否一样厚，先调整到一样厚，然后向上面一样沿径向放，在厚的一头用力。抛光机划痕均匀后，再在砂纸上磨几下，使划痕沿长度方向。磨一个样大约用一大张砂纸。
- 摩擦磨损测试及结果处理
  collapsed:: true
  :LOGBOOK:
  CLOCK: [2022-06-22 Wed 16:46:56]
  :END:
	- 取样拿上U盘和申请表，U盘要格式化
	- 试样最窄处不得小于磨球直径，高度8mm以内，也不能过矮
	- 参数：往复摩擦，幅度5mm，法向载荷40N。球为Cr15直径5mm，每分钟100mm，一道30min，每磨一个样换一个球，每个样磨三道
	- 磨完以后面不能碰，粉末也要留着
	- 3D轮廓绘制
	  collapsed:: true
		- 1.磨损划痕水平放置
		  2.光点放在划痕中间
		  3.调节发射器高度，使左边两个柱子，最左边的在中间位置，最右边的到顶。
		  4.量磨损划痕宽度和长度，在电脑上设置宽度和长度，比测量值大1毫米左右。(X7，Y2)
		  5.点start
		  6.结束后保存两个文件
		  图像处理：
		  1.运算符-校平，使周围蓝色区域颜色颜色均匀
		  2.运算符-提取区域，宽度3840，高度1400
		  3.填充NM点
		  4.案例-3D视图，运算符-修描
		  5.3D视图-角度：31，51
		  6.3D视图-放大：10%
		  7.3D视图-灯光：60%，明亮照明
		  8.3D视图-光泽：非常无光泽
		  9.运算符：提取区域
		  10.3D视图-放大：10%
		  11.3D视图-角度：53(-137)，67
		  12.灯光：40%
		  13.重复上述步骤，使用左45度视角
		  14.运算符-提取剖面
		  15.案例-孔的表面
		  16.重复提取三次
		  17.两张3D视图，案例-孔的体积
		  18.最后生成几张3D视图：40，60；60，60
- TODO 热处理
  collapsed:: true
	- 天津中环
	  collapsed:: true
		- 拉墙上的电箱，写着“大”的闸，然后拉热处理炉的闸。开始显示stop，按“后”显示C01，表示起始温度，按圈显示倒F01，表示到下一温度的时间。设置温度和时间时，按后光标左移，按上下增加或减小光标前的示数。停炉设置：按下最左出现负号，最右变成1，按后，按两次下，再按后，按一次下，此时示数为-121按圈完成设置。同时按圈和后结束设置，显示stop。按下，显示 run，完成。
		- 时间以分钟计，小时需先换算为分钟。12h＝720，24h＝1440，36h＝2160，48h＝2880。长按stop暂停程序，按红按钮停止运行。
	- 德国炉子
	  collapsed:: true
		- 程序：0，0，650，99.5(无限时间)，0，650，99.5，start。
	- [热处理之家](http://www.rclhome.com/)
- TODO 拉伸和压缩性能测试
  collapsed:: true
  :LOGBOOK:
  CLOCK: [2022-06-22 Wed 16:38:03]--[2022-06-22 Wed 16:38:04] =>  00:00:01
  :END:
	- 狗骨状试样制备
	  collapsed:: true
		- e盘找到样板，删除紫色加工轨迹，修改切入距离，左左左右左。
		- 注意：样板的倒角高度不是1.5，需要重画。第一步量宽度，然后摆上两个块，放上试样，用棍压住，看平不平，
		- 第一刀(x-1.5圆弧-1.5圆弧-2中间宽)/2-0.4两丝, x-3.5-0.4，第二刀一般2.5。第二刀为了等距，切完一边以后，远近距离不动，把右下手轮的刻度设成零，然后摇远六到七整圈，横向移动到另一侧，然后摇回来。
	- 先夹一张纸看直不直，不直拧松上面的圈调节
	- 用胶带缠住断口部分但不接触断口
- TODO 电化学腐蚀
  collapsed:: true
	- 单芯多股镀锡铜线，外径1.7，芯面积0.3平方，一根20厘米。
	- 剥电线：斜着用剪刀剪开塑料皮，感受到咯噔一下。然后摆正剪刀，拔掉塑料皮。注意不要多次剥，用多长一次就剥多长。
- TODO XRD分析
	- [中科百测的个人空间_哔哩哔哩_bilibili](https://space.bilibili.com/487132263?spm_id_from=333.788.b_765f7570696e666f.1)
	- XRD图谱标注
	  id:: 635b99ac-1024-4497-9623-e26eb5bce116
- TODO 扫描操作
  collapsed:: true
	- 做之前喷金两次
	- 不清楚可以调相散
	- 先拍低倍，找区域
	- 摆正再拍比较有美感
- TODO 电镜操作和结果分析：[电子显微镜社区_电子显微镜用户交流社区_仪器信息网社区](https://bbs.instrument.com.cn/class_14.htm)
- TODO TEM衍射花样标定
  collapsed:: true
  id:: 626ceb3a-be40-4470-827b-491f078fa3ad
	- [久等了！一款免费的衍射花样模拟晶体学软件——Recipro](https://mp.weixin.qq.com/s?__biz=MzIyODc3ODI1Mw==&mid=2247512405&idx=1&sn=8abd49087a72ca8abfa14e5c0cb8bef2&chksm=e84e3937df39b02171a2d450e8d18a25ff97e9f5eaf176fd254588367c395967a3ac93bb0c2a&scene=21#wechat_redirect) ：[下载地址](https://github.com/seto77/ReciPro)
	  collapsed:: true
		- 中间Crystal list和Crystal Information选择晶体结构
		- 左侧面板Rotation Control选择空间位相
		- 右侧面板Function选则呈现方式，改变左侧参数会实时改变Function的结果
	- [[原创]TEM透射电镜衍射斑点标定深入浅出 - 金属 - 交流互助 - 小木虫论坛-学术科研互动平台](http://muchong.com/t-9415577-1)
	- [TEM分析中电子衍射花样的标定原理（三）：复杂电子衍射花样 | 清新电源](http://www.sztspi.com/archives/26772.html)
	- 确定待测物质晶体结构（区分清楚简单结构还是复杂结构）
	- 对于简单结构按照 电子衍射花样标定用表.pdf 进行比较
	- 复杂结构在Recipro中搜索结构，使用不同的入射方向生成模拟电子衍射花样进行比较
	  id:: 619f7dc7-cd24-4906-9c1e-1c6c91f356fc
	- 必中以后将原始电子衍射图和标准图谱一起放到PPT中，标准图谱按照“图片格式-颜色-设置透明色”修改为透明图片，覆盖在原始电子衍射图上（或者在PS中操作），完成标注
	- 一个示例：211125思远衍射花样标定
	  collapsed:: true
		- 目标：六幅图标记指数
		- 根据晶体结构比较 电子衍射花样标定用表.pdf （在PS中使用标尺工具测量三点的距离和夹角）
		  collapsed:: true
			- A：1-0002.tif，FCC（V碳化物）中出夹角60.8，中出比例1.94，两边夹角90.5°，两边比例1.64
			- B：1-0004.tif，L′12结构（[κ-碳化物](https://www.sciencedirect.com/science/article/pii/S1359646221001160?via%3Dihub) (Fe, Mn) 3AlC），中出夹角55.1°，中出比例1.74，两边夹角89.7°，两边比例1.419
			  id:: 619f5dfb-3884-4823-a6ad-5078ff750b5c
			  collapsed:: true
				- [L12和L'12](https://image.cnki.net/detail/JSCL2010010020009.html)
				  collapsed:: true
					- https://image.cnki.net/tempfile/JSCL2010010020009_s.jpg
				- 卡帕碳化物.png
				- κ-碳化物.jpg
			- C：1-0013.tif，B2，中出夹角44.6°，中出比例1.43，两边夹角88.7°，两边比例1
			- D：1-0014.tif，FCC（奥氏体），中出夹角54.6°，中出比例1.17，两边夹角90.7°，两边比例1.40
			- E：1-0019.tif，FCC（奥氏体），中出夹角45.6°，中出比例1.39，两边夹角91.7°，两边比例1
			- F：1-0020.tif，BCC（？），中出夹角36.8°，中出比例1.62，两边夹角73.0°，两边比例1，没有符合的标准图，不是简单点阵；考虑超点阵，中出夹角54.9°，中出比例1.73，两边夹角90°
- 轧制：调低滚筒使刚好能夹住试样，试样始终一个方向进入，要保持两边垂直于滚筒进入，否则会横向弯曲。每次轧过去下降一点

File: pages/材料科学与工程.md
- # C
- 材料信息学
  id:: 642d408f-76f5-4699-9643-1d744e8f7ddd
  collapsed:: true
	- 别名: materials informatics
- # D
- [[电弧熔炼]]
- # J
- [[金相制备与观察]]
  :LOGBOOK:
  CLOCK: [2022-06-22 Wed 16:46:47]
  :END:
- # S
- 实验室操作
  id:: 642d4509-42f4-495c-b1ed-f85789c8aaee

File: pages/材料科学基础.md
- # D
- [[电弧熔炼]]
- TODO 电化学腐蚀
  collapsed:: true
	- 单芯多股镀锡铜线，外径1.7，芯面积0.3平方，一根20厘米。
	- 剥电线：斜着用剪刀剪开塑料皮，感受到咯噔一下。然后摆正剪刀，拔掉塑料皮。注意不要多次剥，用多长一次就剥多长。
- TODO 电镜操作和结果分析：[电子显微镜社区_电子显微镜用户交流社区_仪器信息网社区](https://bbs.instrument.com.cn/class_14.htm)
- # J
- [[金相制备与观察]]
  :LOGBOOK:
  CLOCK: [2022-06-22 Wed 16:46:47]
  :END:
- # L
- TODO 拉伸和压缩性能测试
  collapsed:: true
  :LOGBOOK:
  CLOCK: [2022-06-22 Wed 16:38:03]--[2022-06-22 Wed 16:38:04] =>  00:00:01
  :END:
	- 狗骨状试样制备
	  collapsed:: true
		- e盘找到样板，删除紫色加工轨迹，修改切入距离，左左左右左。
		- 注意：样板的倒角高度不是1.5，需要重画。第一步量宽度，然后摆上两个块，放上试样，用棍压住，看平不平，
		- 第一刀(x-1.5圆弧-1.5圆弧-2中间宽)/2-0.4两丝, x-3.5-0.4，第二刀一般2.5。第二刀为了等距，切完一边以后，远近距离不动，把右下手轮的刻度设成零，然后摇远六到七整圈，横向移动到另一侧，然后摇回来。
	- 先夹一张纸看直不直，不直拧松上面的圈调节
	- 用胶带缠住断口部分但不接触断口
- # M
- 摩擦磨损测试及结果处理
  collapsed:: true
  :LOGBOOK:
  CLOCK: [2022-06-22 Wed 16:46:56]
  :END:
	- 取样拿上U盘和申请表，U盘要格式化
	- 试样最窄处不得小于磨球直径，高度8mm以内，也不能过矮
	- 参数：往复摩擦，幅度5mm，法向载荷40N。球为Cr15直径5mm，每分钟100mm，一道30min，每磨一个样换一个球，每个样磨三道
	- 磨完以后面不能碰，粉末也要留着
	- 3D轮廓绘制
	  collapsed:: true
		- 1.磨损划痕水平放置
		  2.光点放在划痕中间
		  3.调节发射器高度，使左边两个柱子，最左边的在中间位置，最右边的到顶。
		  4.量磨损划痕宽度和长度，在电脑上设置宽度和长度，比测量值大1毫米左右。(X7，Y2)
		  5.点start
		  6.结束后保存两个文件
		  图像处理：
		  1.运算符-校平，使周围蓝色区域颜色颜色均匀
		  2.运算符-提取区域，宽度3840，高度1400
		  3.填充NM点
		  4.案例-3D视图，运算符-修描
		  5.3D视图-角度：31，51
		  6.3D视图-放大：10%
		  7.3D视图-灯光：60%，明亮照明
		  8.3D视图-光泽：非常无光泽
		  9.运算符：提取区域
		  10.3D视图-放大：10%
		  11.3D视图-角度：53(-137)，67
		  12.灯光：40%
		  13.重复上述步骤，使用左45度视角
		  14.运算符-提取剖面
		  15.案例-孔的表面
		  16.重复提取三次
		  17.两张3D视图，案例-孔的体积
		  18.最后生成几张3D视图：40，60；60，60
- # P
- 配料
  collapsed:: true
	- #+BEGIN_NOTE
	  原子比和质量比互换
	  #+END_NOTE
		- 計る君软件
		  collapsed:: true
			- 計る君/安装
			  collapsed:: true
				- [质量百分数和原子百分数换算软件 - 材料综合 - 材料物理 - 小木虫论坛-学术科研互动平台](http://muchong.com/t-13363444-1)
			- 計る君/基础
			  collapsed:: true
				- 全名 秤量計算 for win95 計る君
				- 选择元素->选择模式->输入质量比或原子比->在Sum行输入总质量->点击“print”->“Store”->点击“Edit”->“Edit...”，可重复多次一并输出
				- 复制后粘贴到 [Table Convert Online - Make it easier to work with tables](https://tableconvert.com/)转换为表格格式
				- 在页面底部复制转换好的表格
			- 計る君/问题
			  collapsed:: true
				- 显示乱码
				  collapsed:: true
					- 先安装转区软件Locale Emulator [转区工具Locale Emulator的使用 - 哔哩哔哩](https://www.bilibili.com/read/cv6506213/)
					- 右键图标->Locale Emulator->以此程序配置运行->建立快捷方式，以后用该快捷方式打开即可
		- HEAPS (The High-Entropy Alloys Predicting Software)
		  collapsed:: true
			- 文章：[HEAPS: A user-friendly tool for the design and exploration of high-entropy alloys based on semi-empirical parameters - ScienceDirect](https://www.sciencedirect.com/science/article/pii/S0010465522001175)
			- MATLAB源代码：[pmartinsl/HEAPS: The High-Entropy Alloys Predicting Software (HEAPS) project](https://github.com/pmartinsl/HEAPS)
			- 编译后可执行程序：[百度网盘链接](https://pan.baidu.com/s/1CZfxMI9eMqGCohq66ERshQ ) 提取码 muly （如果电脑上没有安装MATLAB，需要安装MATLAB Runtime R2022a (9.12) [MATLAB Runtime - MATLAB Compiler - MATLAB](https://ww2.mathworks.cn/products/compiler/matlab-runtime.html)）
	- #+BEGIN_IMPORTANT
	  小数点后几位难以配准
	  #+END_IMPORTANT
		- 蒂姆北京新材料，3*3 Fe颗粒0.167g每个
		- 蒂姆北京新材料，3*3 Ni颗粒0.189g每个
		- 蒂姆北京新材料，Al颗粒0.44g每个
		- 蒂姆北京新材料，3*3 Ti颗粒0.124g每个
		- 配料时如果超过预期值，先随便选一个拿起来看一下质量减小到多少，以此为基准拿起剩下的，高于基准的颗粒放一边，低于基准的颗粒放另一边，然后保留高于基准和接近基准的颗粒，替换远低于基准的颗粒。用当前质量减去目标质量再除以待替换的颗粒数量，得到平均替换每个颗粒的预期减少量。替换时，先拿出被替换的颗粒放在一边，然后从原料袋里取出一个放在天平上，如果达不到预期值就放回
- # R
- TODO 热处理
  collapsed:: true
	- 天津中环
	  collapsed:: true
		- 拉墙上的电箱，写着“大”的闸，然后拉热处理炉的闸。开始显示stop，按“后”显示C01，表示起始温度，按圈显示倒F01，表示到下一温度的时间。设置温度和时间时，按后光标左移，按上下增加或减小光标前的示数。停炉设置：按下最左出现负号，最右变成1，按后，按两次下，再按后，按一次下，此时示数为-121按圈完成设置。同时按圈和后结束设置，显示stop。按下，显示 run，完成。
		- 时间以分钟计，小时需先换算为分钟。12h＝720，24h＝1440，36h＝2160，48h＝2880。长按stop暂停程序，按红按钮停止运行。
	- 德国炉子
	  collapsed:: true
		- 程序：0，0，650，99.5(无限时间)，0，650，99.5，start。
	- [热处理之家](http://www.rclhome.com/)
- # S
- TODO 扫描操作
  collapsed:: true
	- 做之前喷金两次
	- 不清楚可以调相散
	- 先拍低倍，找区域
	- 摆正再拍比较有美感
- # T
- 透射试样制备
  collapsed:: true
  :LOGBOOK:
  CLOCK: [2022-06-22 Wed 16:46:52]
  :END:
	- 磨掉上一道砂纸的痕迹最多消耗20微米。如果目标是50，应该用最粗的砂纸磨到70。
	- 做一个镶嵌块，用502胶粘着试样在抛光盘上，用P80砂纸磨到较薄
	- 用橡皮拖着试样在P80砂纸上磨到100μm以下，然后用P1200砂纸裹着玻璃片在P800砂纸上打磨到50μm以下。
	- 磨透射不要加水，否则打滑。磨到薄片曲翘变形以后，用手指交叉磨。具体是先用食指和中指按住一条对角线磨光，然后食指按住另一个对角线磨光，交叉进行。
- TODO TEM衍射花样标定
  collapsed:: true
  id:: 626ceb3a-be40-4470-827b-491f078fa3ad
	- [久等了！一款免费的衍射花样模拟晶体学软件——Recipro](https://mp.weixin.qq.com/s?__biz=MzIyODc3ODI1Mw==&mid=2247512405&idx=1&sn=8abd49087a72ca8abfa14e5c0cb8bef2&chksm=e84e3937df39b02171a2d450e8d18a25ff97e9f5eaf176fd254588367c395967a3ac93bb0c2a&scene=21#wechat_redirect) ：[下载地址](https://github.com/seto77/ReciPro)
	  collapsed:: true
		- 中间Crystal list和Crystal Information选择晶体结构
		- 左侧面板Rotation Control选择空间位相
		- 右侧面板Function选则呈现方式，改变左侧参数会实时改变Function的结果
	- [[原创]TEM透射电镜衍射斑点标定深入浅出 - 金属 - 交流互助 - 小木虫论坛-学术科研互动平台](http://muchong.com/t-9415577-1)
	- [TEM分析中电子衍射花样的标定原理（三）：复杂电子衍射花样 | 清新电源](http://www.sztspi.com/archives/26772.html)
	- 确定待测物质晶体结构（区分清楚简单结构还是复杂结构）
	- 对于简单结构按照 电子衍射花样标定用表.pdf 进行比较
	- 复杂结构在Recipro中搜索结构，使用不同的入射方向生成模拟电子衍射花样进行比较
	  id:: 619f7dc7-cd24-4906-9c1e-1c6c91f356fc
	- 必中以后将原始电子衍射图和标准图谱一起放到PPT中，标准图谱按照“图片格式-颜色-设置透明色”修改为透明图片，覆盖在原始电子衍射图上（或者在PS中操作），完成标注
	- 一个示例
	  collapsed:: true
		- 目标：六幅图标记指数
		- 根据晶体结构比较 电子衍射花样标定用表.pdf （在PS中使用标尺工具测量三点的距离和夹角）
			- A：1-0002.tif，FCC（V碳化物）中出夹角60.8，中出比例1.94，两边夹角90.5°，两边比例1.64
			- B：1-0004.tif，L′12结构（[κ-碳化物](https://www.sciencedirect.com/science/article/pii/S1359646221001160?via%3Dihub) (Fe, Mn) 3AlC），中出夹角55.1°，中出比例1.74，两边夹角89.7°，两边比例1.419
			  id:: 619f5dfb-3884-4823-a6ad-5078ff750b5c
			  collapsed:: true
				- [L12和L'12](https://image.cnki.net/detail/JSCL2010010020009.html)
				  collapsed:: true
					- https://image.cnki.net/tempfile/JSCL2010010020009_s.jpg
				- 卡帕碳化物.png
				- κ-碳化物.jpg
			- C：1-0013.tif，B2，中出夹角44.6°，中出比例1.43，两边夹角88.7°，两边比例1
			- D：1-0014.tif，FCC（奥氏体），中出夹角54.6°，中出比例1.17，两边夹角90.7°，两边比例1.40
			- E：1-0019.tif，FCC（奥氏体），中出夹角45.6°，中出比例1.39，两边夹角91.7°，两边比例1
			- F：1-0020.tif，BCC（？），中出夹角36.8°，中出比例1.62，两边夹角73.0°，两边比例1，没有符合的标准图，不是简单点阵；考虑超点阵，中出夹角54.9°，中出比例1.73，两边夹角90°
- # X
- 线切割
  collapsed:: true
  :LOGBOOK:
  CLOCK: [2022-06-22 Wed 16:46:54]
  :END:
	- 高火水（高频、碰火花、打开水），停机关(电脑暂停加工、电机、停机器)
	- 快切断时关闭水流，防止试样被水冲走
	- 停机时停到滚筒中间更安全
	- 注意观察Y轴变化，变化特别慢就停下来，有可能是没开高频
	- 用完后把丝拉远
	- [机床维修视频,机床操作视频,机床使用视频 - Powered by Discuz!](https://www.cnc51.cn/forum-61-1.html)
	- 换丝操作
	  collapsed:: true
		- 拿出丝盘、小改锥、大改锥、摇把、剪子和紧丝器。
		- 拿走罩子，拿来垃圾桶，把缠在上面的丝拆下来。
		- 插上摇把往前摇，使储丝桶右边的痕迹对准上导轮，固定丝盘。把丝从滚筒下面穿出，从上面返回储丝桶并用螺钉固定。
		- 丝盘横放，用大改锥穿过丝盘中间的孔，压在台子边缘上。竖着放丝盘在上丝过程中丝容易抖动导致叠丝。
		- 往后摇摇把上丝，到左侧痕迹处，用螺钉固定。
		- 紧丝：检查丝是否嵌入前面的两个导轮里，用紧丝器挑紧钼丝，往前摇摇把，同时逐渐抬高紧丝器，注意快摇到右侧时速度要减慢。
		- 把摇把放在槽中把丝搭在上面，松开右侧螺钉同时把丝拉紧，重新用螺钉固定。
		- 利用丝的弹性把丝放入导轮。然后调节一侧行程开关，调好把储丝桶移动到中间，开机测试。
- # Y
- 硬度测试
  collapsed:: true
  :LOGBOOK:
  CLOCK: [2022-06-22 Wed 16:46:53]
  :END:
	- 看墙上的说明
	- 使用前把两条线对齐但留一点缝隙按Clear
	- 冬天可能因为静电导致机器重启，需要戴手套操作
	- collapsed:: true
	  #+BEGIN_NOTE
	  测试前的打磨程度
	  #+END_NOTE
		- 有人认为试样表面不平整会影响测试结果的准确性，至少应该抛光 [【求助】请教显微硬度测试问题 - 金属 - 交流互助 - 小木虫论坛-学术科研互动平台](http://muchong.com/t-3043774-1)
		- 表面变形层会导致测试值偏高，抛光后残留的变形层影响不大
		  collapsed:: true
			- >秦芳. 影响显微硬度测试值的几个主要问题[J]. 材料工程, 1997(06): 39–41.
		- 建议每次测试前使用标准硬度块计算相对系统误差（测量值平均值与真实值只差除以真实值），然后对测量值进行修正
		  collapsed:: true
			- >秦芳. 影响显微硬度测试值的几个主要问题[J]. 材料工程, 1997(06): 39–41.
	- collapsed:: true
	  #+BEGIN_NOTE
	  载荷确定
	  #+END_NOTE
		- “众所周知，在显微硬度试验中，负荷与压痕之间是不遵守几何相似定理的，通常认为显微硬度值随试验负荷的减小而增大，但在贵金属材料中却恰恰相反，即硬度值在小负荷时随负荷的减小而减小。”
		  collapsed:: true
			- >秦芳. 影响显微硬度测试值的几个主要问题[J]. 材料工程, 1997(06): 39–41.
- # Z
- 轧制：调低滚筒使刚好能夹住试样，试样始终一个方向进入，要保持两边垂直于滚筒进入，否则会横向弯曲。每次轧过去下降一点
- 轧制试样打磨
  collapsed:: true
  :LOGBOOK:
  CLOCK: [2022-06-22 Wed 16:46:55]
  :END:
	- 线切割切好两面，保存好两侧薄片，待用。
	- 80目砂纸对折，一片装在抛光机上。调整转向，左手持样则逆时针转，右手拿一个薄片顶住，左手用力。拿起来看会发现一半明显变亮，另一半变化不大，说明用力不均。把左手手指向变化不大的一侧移动，再次用力，有所改善。
	- 把样沿半径方向放，痕迹重的一侧在边缘，两手并排持样，同时用力向后刮，右手更用力。如果发现中间有棱，先观察两头是否一样厚，先调整到一样厚，然后向上面一样沿径向放，在厚的一头用力。抛光机划痕均匀后，再在砂纸上磨几下，使划痕沿长度方向。磨一个样大约用一大张砂纸。
- 真空箱抽真空：开氩气->接通小仓（开关柄顺着管就是接通这根管）->抽小仓到-0.06->充氩气接近0->戴手套打开两个仓之间的玻璃门
  collapsed:: true
  :LOGBOOK:
  CLOCK: [2022-06-22 Wed 16:46:50]
  :END:
	- #+BEGIN_IMPORTANT
	  如果气压表走了一段停了，可能是真空泵气管打弯了
	  #+END_IMPORTANT

File: pages/金相制备与观察.md
- ## 文字操作步骤
- 镶嵌：试样放中间->摇到底->倒镶嵌粉至快满->放压块->盖盖->摇上来到压力灯亮->升温到135计时10分钟，显示out则上力->取件
  collapsed:: true
	- #+BEGIN_IMPORTANT
	  取件时可能爆出，垫毛巾压住盖子，往上摇，听到响声后再打开盖
	  #+END_IMPORTANT
	- #+BEGIN_IMPORTANT
	  镶嵌样不致密及其他问题，见 [金相热镶嵌见解 | Struers.com](https://www.struers.com/zh-CN/Knowledge/Mounting/Hot-mounting#hotmountinghowto)
	  #+END_IMPORTANT
- 研磨抛光
  collapsed:: true
	- collapsed:: true
	  #+BEGIN_NOTE
	  操作指导
	  #+END_NOTE
		- [全国大学生金相技能大赛](http://www.mse-cn.com/)
		- Samuels L E. Metallographic Polishing by Mechanical Methods[M]. 4th  edition. Materials Park, OH: ASM International, 2003.
		- LECO制样指南：[METALLOGRAPHY PRINCIPLES AND PROCEDURES - 豆丁网](https://www.docin.com/p-595382378.html
		- 根据材料软硬选择研磨流程，参考[Metallographic CLASS Procedures - Chart](https://www.metallographic.com/Metallographic-Preparation-Procedures/Applications.htm)，[Methods by Material - Buehler - Metallography Equipment & Supplies for Sample Preparation](https://www.buehler.com/solutions/buehler-solutions/methods-by-material/))
	- collapsed:: true
	  #+BEGIN_NOTE
	  缺陷分析
	  #+END_NOTE
		- 研磨抛光问题分析：[金相研磨和抛光见解 | Struers.com](https://www.struers.com/zh-CN/Knowledge/Grinding-and-polishing#)
		- [博文_quantimet720金相技术_新浪博客](http://blog.sina.com.cn/s/articlelist_1732474030_0_1.html)
- 金相浸蚀
  collapsed:: true
	- collapsed:: true
	  #+BEGIN_NOTE
	  浸蚀剂选择
	  #+END_NOTE
		- 数据库：[Pace Technology - Etchant Database](https://database.metallographic.com/pace-etchant.php)
		- 高熵合金
			- 10 mL HCL + 10 mL HF+ 10 mL HNO3+ 10 mL H2O
			  collapsed:: true
				- >Wang B, Huang X, Fu A, et al. Serration Behavior and Microstructure of High Entropy Alloy CoCrFeMnNi Prepared by Powder Metallurgy[J]. Materials Science and Engineering: A, 2018, 726: 37–44.
			- 硝酸：氢氟酸：水＝1：2：10，浓硝酸+氢氟酸没有用，不要尝试。
- ## 注意事项
- 研磨抛光
  collapsed:: true
	- 抛光前清理玻璃板，砂纸用水冲洗干净两面
	- 用拇指和中指夹住试样打磨，不放食指
	- 如果磨歪，保持一个方向，改变中指按在试样上的位置
	- 不同标准磨料粒度对照表
	  collapsed:: true
		- ![磨料粒度](https://gimg2.baidu.com/image_search/src=http%3A%2F%2Fi02.c.aliimg.com%2Fimg%2Fibank%2F2014%2F728%2F982%2F1774289827_1220580697.jpg%3F__r__%3D1414418861059&refer=http%3A%2F%2Fi02.c.aliimg.com&app=2002&size=f9999,10000&q=a80&n=0&g=0n&fmt=auto?sec=1654844757&t=c34c1564dfbadc886b937d8b5a1d21dc)
- 显微镜：如果500倍没有画面，其他倍数正常，可能是没有开摄像头-自动曝光
